Repository: SimoneZiglio/thesis

Qui si trovano i codici che permettono di passare dalle intensità sperimentali misurate (in Raw data.zip) alle S(Q) fino alle G(r).

calibration_final.ipynb: calibrazione da canali dello strumento a 2\theta e Q usando lo standard in nickel, si recupera anche la risoluzione del diffrattometro

read_Raw_data_v1.ipynb: visuallizare le diverse ripetizioni delle misure, normalizzarle allo stesso numero di conteggi e emediarle, rimuovendo rumore e dati anomali più lontani di 3\sigma dalla media. Verifica e rimozione del picco anomalo a 1400K. Da qui ottengo un pattern di diffrazione mediato e ripulito per ciascuna misura.

File: 7C2_Analysis/Real_space/sdq500K.dat
Q S(Q) err_S(Q) 
0.46824702735654544 0.21007602369683998 0.006376515861332053
0.4982822278633143 0.2261491682738154 0.005612683347349923
0.5283159105160029 0.20175677561234903 0.005743337724912549
0.558347983826805 0.22891490085179675 0.0051800886210228445
0.5883783563128171 0.2285337740372522 0.005436973477153444
0.6184069364963166 0.25398943608225183 0.005155982501691123
0.6484336329050404 0.24222839111202865 0.00520200505225418
0.6784583540724642 0.25589880762232353 0.006070260129202153
0.7084810085380802 0.26345981352162984 0.0043377817133466575
0.7385015048476758 0.2961514831502147 0.005717081980840673
0.7685197515536137 0.26896371466054847 0.00601399894619906
0.7985356572151081 0.32690843825446786 0.004534912568544994
0.8285491303985049 0.31972363225788986 0.004589839397130138
0.8585600796775593 0.3531318705944736 0.005108267227168879
0.8885684136337156 0.3493041884387115 0.005179315508570587
0.9185740408563848 0.38191142698155417 0.00511994846734204
0.948576869943222 0.39077869924256337 0.004933995571455143
0.978576809500407 0.44202769114551826 0.004651380106015498
1.0085737681429205 0.41935197044410966 0.005254835504709353
1.038567654494825 0.4721617185304281 0.005426394812090344
1.0685583771895408 0.5018816943523244 0.00520262290154848
1.0985458448701255 0.5476253626224669 0.0055408807312179315
1.1285299661895516 0.5534203307980171 0.004716799742185753
1.1585106498109856 0.6193854263177528 0.0053868782109684
1.1884878044080667 0.661821284124212 0.004903532469263849
1.2184613386651821 0.7411911677326855 0.005189306269590481
1.2484311612777486 0.7549739760933823 0.005086352411521059
1.278397180952489 0.8306556791498043 0.005440701213453522
1.308359306407711 0.9138706699837678 0.005202592895814601
1.3383174463735845 1.0152066102154733 0.006205105452878549
1.3682715095924187 1.0204236775450077 0.00921092539014346
1.3982214048189423 1.1566197974683352 0.00508976033750687
1.4281670408205815 1.20659394766987 0.005870622754029804
1.4581083263777348 1.2966567236961313 0.005616680422621004
1.4880451702840547 1.2767257980609659 0.0057781476313950465
1.5179774813467213 1.3245425745404142 0.006786920226201632
1.5479051683867255 1.3299147757189298 0.005239650886667543
1.5778281402391416 1.3476828838719979 0.005111523622735759
1.607746305753409 1.2951900559313352 0.0052871853705667255
1.6376595737936057 1.2856525830538577 0.005796999452058294
1.667567853238731 1.246687492704408 0.005621197288022746
1.6974710529829773 1.2039066387205501 0.005593352799441893
1.727369081936013 1.1215275868891303 0.005873565812135735
1.7572618490232566 1.1141406975222847 0.005284589934789255
1.7871492631861565 1.0738275551569332 0.005380604161695128
1.8170312333824645 1.0665763784787263 0.005166231106078596
1.8469076685865176 0.9824271411382685 0.0059928224268517875
1.876778477789513 0.9369228758727428 0.005438998161073207
1.906643569999786 0.9081744475927512 0.004490670922563738
1.9365028542430853 0.9128230056421262 0.005501565957430762
1.9663562395628538 0.8297658779074253 0.006830517440237162
1.996203635020502 0.8391550072273928 0.0065507020908103335
2.0260449496956867 0.8072199069533706 0.005917407477373934
2.0558800926865892 0.8135514728230839 0.0051401553189798395
2.0857089731101883 0.7583212907252374 0.005361162459706167
2.1155315001025423 0.7693653149162812 0.004900659146719538
2.145347582819062 0.7569361635536528 0.004746266973444684
2.1751571304347888 0.7874183770502924 0.005248997552164446
2.20496005214467 0.7205540764469803 0.004893721119784945
2.234756257163838 0.7456433838500937 0.005805664252473679
2.2645456547278857 0.7398470719502527 0.004971142613827074
2.29432815409314 0.770243072217584 0.005103612695408362
2.3241036645369446 0.7177772321147459 0.005843446932456556
2.353872095357931 0.7504989850708181 0.005734176458126297
2.3836333558762943 0.7455561336608089 0.004912078876515862
2.4133873554340757 0.7829007888612141 0.005494065235263568
2.443134003395431 0.7335928676320508 0.005110432766016504
2.4728732091469134 0.7655322806232452 0.005314900018919455
2.502604882097743 0.789393138963973 0.005242570474605927
2.5323289316800883 0.8234149125364015 0.005546090644708864
2.562045267349341 0.7703778686178215 0.007397779621266638
2.5917537985843864 0.8282687386800776 0.005988364034390129
2.621454434887888 0.8255180524592763 0.005151733852163601
2.6511470857865556 0.855855913335129 0.005119222210912605
2.6808316608314255 0.8046745472013128 0.005397624522626472
2.710508069598135 0.840193994135709 0.004765794479444352
2.740176221687195 0.8132197126772263 0.005701540757866182
2.7698360267242714 0.8517846419169894 0.00532288059037585
2.799487394360452 0.7898505565813662 0.007044949104010256
2.8291302342725286 0.8210861890422603 0.005606732446964058
2.8587644561632715 0.8005166042624428 0.005006587928098316
2.8883899697617004 0.819697926161135 0.005542679120308068
2.918006684823364 0.7508729858992578 0.005193406133310705
2.9476145111306113 0.7683090669957673 0.0050857673046730825
2.9772133584928686 0.7601783994990247 0.005797685900942828
3.0068031367469135 0.7878871704755014 0.004848122978475508
3.036383755757151 0.7304264938115319 0.004961025539979035
3.0659551254158846 0.7419548998247224 0.006118815512582348
3.0955171556435945 0.7400050434117197 0.005327184541442278
3.1250697563892094 0.7616289843814801 0.005988393357013867
3.1546128376303817 0.6987845544631692 0.007665599884534381
3.1841463093737628 0.753902990772057 0.004991970994401504
3.2136700816552772 0.7303715480363987 0.005017274953543689
3.243184064540393 0.766778329040365 0.005758055121315292
3.2726881681244007 0.7255032229970689 0.005154652431062684
3.302182302532684 0.7519985318268729 0.005171483127783851
3.331666377920993 0.743490519979473 0.004670972921204689
3.361140304475723 0.7756539294516722 0.005938452805868938
3.39060399241418 0.7370859515009779 0.00539383182455854
3.420057351984862 0.7682010164891834 0.004984687540195087
3.449500293467728 0.7740858584372708 0.005073413721968631
3.478932727174473 0.7952650552548066 0.007178581941007122
3.508354563448798 0.7679136616025933 0.005407081821895515
3.5377657126666877 0.8015699204295734 0.004708703725966584
3.56716608523668 0.8024787922581152 0.005780857205270817
3.596555591600143 0.8430214930787696 0.005024615548607838
3.6259341422315434 0.8160641324308804 0.005629975830898509
3.6553016476387197 0.8380634613061091 0.004993080789231307
3.6846580183631588 0.8620682562285906 0.005729602714316894
3.714003164980262 0.9007338702965397 0.005811446783827448
3.743336998099626 0.8577198810153576 0.005406602975827647
3.7726594283653068 0.9211309119826779 0.0054962452163769
3.8019703664560986 0.9199361650683283 0.004857800514133339
3.8312697230857964 0.9686523451623936 0.005330478837953847
3.8605574090034827 0.9343654961549552 0.00597411484741703
3.8898333349937855 0.9884161243813461 0.005013023527876079
3.9190974118771567 0.9998730113736641 0.004867913394899954
3.9483495505101445 1.06097977043162 0.005495973056347534
3.9775896617856588 1.0243319165428257 0.005915943560750958
4.0068176566332525 1.083611637459349 0.005909280660652498
4.036033446019382 1.108857759666742 0.005398115456340064
4.065236940947689 1.1601648486065215 0.0054253729265912745
4.094428052459262 1.118155622128322 0.006873807491543587
4.123606691632911 1.1885178137705101 0.0047010492835288095
4.152772769585443 1.2058541701719434 0.005796329394311529
4.181926197471927 1.2358171153090243 0.005369383998471548
4.2110668864859635 1.211205477685456 0.005128123099642232
4.240194747859962 1.2760852533543192 0.005502646114280943
4.269309692865403 1.3265170602995935 0.005631191432543826
4.298411632813117 1.3917203755595862 0.006744613345829522
4.327500479053548 1.3527248560434142 0.010695426312985267
4.356576142977024 1.4317432082933101 0.006033601378612732
4.3856385360140315 1.434411912013498 0.005234614439125063
4.414687569635479 1.4844763111645742 0.006057788010712719
4.443723155352975 1.4530182806022134 0.0056530648754577
4.47274520471909 1.4929239648135995 0.005517009322554581
4.5017536293276255 1.5015220936065898 0.005263735562318128
4.530748340813893 1.5496262031347565 0.00668497911206235
4.55972925085497 1.4785383880546052 0.00601511310671107
4.588696271169979 1.5336905160307601 0.00663869876616687
4.617649313520356 1.536656009345025 0.005340172136378033
4.646588289710106 1.5814562906538876 0.006097509272560206
4.6755131115860955 1.5015048915383584 0.005925216486806269
4.704423691038297 1.5478367341440444 0.005496738034136113
4.733319940000074 1.539173272212625 0.006153802592458484
4.762201770448439 1.580425242229094 0.006525780504690525
4.791069094404328 1.5024745627109892 0.005452467579900111
4.819921823932867 1.5160123809003683 0.005169118489563457
4.848759871143635 1.5247410939701742 0.006151115810982602
4.877583148190944 1.548916893506312 0.005637990115303847
4.90639156727409 1.4373003694759252 0.007315254404480893
4.9351850406376325 1.4677218760031083 0.007729794756618837
4.9639634805716595 1.4432935075399411 0.00574183477458895
4.99272679941205 1.4533801321234077 0.006052667398802175
5.021474909540749 1.3513409305513537 0.0052792606509462
5.050207723386025 1.3643228599383352 0.005360982101709611
5.078925153422746 1.3058828337420902 0.0054414015966931855
5.10762711217264 1.2780842694332448 0.005585037904100488
5.136313512204561 1.1904803585174046 0.00588818203480393
5.164984266134761 1.1861600447233407 0.005572112355058839
5.1936392866271515 1.1494020332454218 0.00579251125167653
5.222278486393568 1.1517632990349536 0.005467987878686683
5.250901778194046 1.0725978059089936 0.005752715651594299
5.279509074837072 1.063907759259367 0.006610539294533435
5.308100289179857 1.014755849095534 0.005698573229184307
5.336675334128608 1.01200914064346 0.0049705981409209985
5.365234122638779 0.9409895676098144 0.005497753652383345
5.39377656771535 0.9274061158660941 0.0055673442979676125
5.4223025824130815 0.9107669986711004 0.005286004012456837
5.450812079836788 0.9175626999131933 0.005086829151427815
5.479304973141593 0.8343744023981943 0.004920354137786251
5.507781175533201 0.8601882539097431 0.005390876773454043
5.536240600268168 0.8330108483370307 0.005815356663072903
5.564683160654143 0.8517864838657924 0.005855213929147721
5.59310877005016 0.781065457706604 0.005173293900137751
5.62151734186688 0.8155605629925791 0.0054481750424987384
5.649908789566866 0.7939436561966079 0.005757999010829814
5.678283026664847 0.8267251300240122 0.005283773738335602
5.706639966727975 0.7568889563826232 0.0055328201794785595
5.734979523376093 0.7958704333414416 0.005589250380318607
5.763301610281995 0.7879430524103239 0.006067069361145354
5.791606141171694 0.8088308440951477 0.0051419939784676195
5.819893029824679 0.7544359176279967 0.005695692213101783
5.848162190074186 0.7854237276621828 0.00499978204370422
5.876413535807443 0.7797083147745778 0.005517814481724633
5.904646980965958 0.808738262761929 0.005014141848984326
5.932862439545757 0.7596254116814297 0.005005020480063343
5.961059825597659 0.7763671903787476 0.005641021449497342
5.989239053227541 0.778984600363078 0.005431802524255187
6.017400036596584 0.824027723650323 0.005316302025098885
6.045542689921551 0.7626373297771116 0.007010444529450129
6.073666927475035 0.8010328561832205 0.005154248596721567
6.101772663585738 0.803646322726927 0.005705134665655003
6.129859812638712 0.8232598493427191 0.00540302191930971
6.157928289075625 0.7836979402443033 0.004931055795302153
6.1859780073950335 0.8165852702766642 0.005314593015205409
6.214008882152632 0.8045206962059159 0.005313096492758083
6.242020827961512 0.835579753831661 0.005588852951185264
6.270013759492432 0.7827662166216488 0.005679437813787357
6.2979875914740635 0.8197010982449826 0.005473773433382135
6.325942238693269 0.8132694306808902 0.005300550522914307
6.353877615995335 0.8516826078570854 0.005533768007590324
6.381793638284271 0.7936941271306815 0.004947958525749395
6.4096902205230215 0.8296661228207001 0.0049880516198379955
6.437567277733763 0.8154812247863907 0.005459503292157211
6.465424724998144 0.8561374328523867 0.005568936616166066
6.493262477457548 0.807982674531076 0.004726917197315833
6.521080450313354 0.8159416632626995 0.006015391675003779
6.548878558827194 0.8241053069461377 0.005472238620171568
6.576656718321206 0.8512420143765238 0.006313101410699825
6.604414844178301 0.8069644125556813 0.006418844717368778
6.632152851842412 0.8467987820807994 0.005881904117333902
6.659870656818757 0.8512048580114798 0.005256030185966983
6.687568174674096 0.8914904549759356 0.004670435900788849
6.715245321036986 0.8472146039353897 0.005181485450670777
6.7429020115980425 0.9015469953976837 0.00536780663470709
6.770538162110183 0.8905184457445848 0.005373736228742471
6.798153688388905 0.9342638175087301 0.005356217168452507
6.825748506312525 0.9008315302405557 0.0061447053988582245
6.853322531822442 0.9401022138245428 0.005204425010899384
6.880875680923394 0.9362807191927941 0.005458106787846239
6.908407869683706 0.9671157678172283 0.006768733127134986
6.935919014235562 0.9467003456422982 0.005119858968028612
6.963409030775239 0.9856267015405473 0.005439444077595391
6.990877835563382 0.9856172807154625 0.00541997601046336
7.018325344925249 1.0248923436788566 0.006066607650718924
7.045751475250964 1.0020971542773307 0.006729812179352621
7.0731561429957805 1.0230845531960109 0.005200713496529253
7.100539264680326 1.0495262952945585 0.004930845562265975
7.127900756890861 1.0745525563103429 0.00569507083108587
7.155240536279539 1.0512949496234398 0.008614046786100192
7.182558519564647 1.1019848890831505 0.005811182848746521
7.209854623530872 1.0927884102482717 0.004963864960919249
7.23712876502955 1.1248690797179286 0.005692897572094897
7.2643808609789104 1.0924840623370111 0.005710535974609511
7.291610828364348 1.1334418970078197 0.005421446302085325
7.318818584238658 1.129821575158655 0.005296728336576225
7.346004045722296 1.1664153736867777 0.005102486456029555
7.373167130003634 1.135653258273452 0.00602529236575851
7.400307754339203 1.1614696405290346 0.005191753445558973
7.427425836053962 1.1650612851969844 0.006122544649632053
7.4545212925415205 1.181198842782026 0.0065508003936143875
7.481594041264427 1.137138392556704 0.005769982613941561
7.5086439997543915 1.1761499676078866 0.005316632815890608
7.535671085612548 1.1701138008069611 0.005068369613362973
7.562675216509708 1.1907475435058477 0.005688249419612204
7.589656310186603 1.1634294751761816 0.005503489173650376
7.616614284454147 1.1595403345101394 0.005748905833433815
7.6435490571936695 1.1772444423533253 0.006450923755458724
7.670460546357185 1.190452495578823 0.005753841177856204
7.69734866996763 1.121198044995687 0.009176759256802718
7.724213346119116 1.1639897832297486 0.006155598657074825
7.751054492977183 1.1426150367167216 0.005094780248264899
7.777872028779041 1.1713477199639866 0.006552337467922735
7.804665871833821 1.1182373524473932 0.005296002194466785
7.831435940522838 1.1406629223139526 0.005549475295714504
7.858182153299815 1.130944143588831 0.007090915944570883
7.884904428691152 1.1610862700350846 0.006150626463774028
7.911602685296161 1.1041880141618738 0.005122009554894715
7.938276841787326 1.1347207240782304 0.005391651653064449
7.964926816910538 1.133554586589053 0.0054964078388060975
7.991552529485349 1.1588020440619908 0.00557098130051467
8.018153898405227 1.1114225007156882 0.005096507062322955
8.044730842637785 1.129132978909957 0.005787542743651121
8.071283281225039 1.124802843381911 0.005736281933025305
8.097811133283662 1.1540542604008097 0.005853906898206568
8.124314318005212 1.0961890537045473 0.005264741063137007
8.150792754656393 1.1279777681977934 0.0054480624549518965
8.177246362579297 1.1262512026240534 0.005415563522545315
8.203675061191644 1.1444200222161705 0.0067380665226455805
8.230078769987035 1.1009571516007826 0.0059899568744015775
8.256457408535194 1.1328572535889232 0.006516628270297119
8.282810896482216 1.1205479943720356 0.00532414789548589
8.309139153550804 1.1440865260872237 0.005861586344102888
8.33544209954052 1.0982006788882686 0.006124051962694217
8.361719654328029 1.1249864522554 0.005545428194037802
8.387971737867346 1.1131347608300266 0.005275256173255327
8.414198270190067 1.1476440475926488 0.0055313516980354015
8.440399171405627 1.0986653103502726 0.005333126518135499
8.466574361701538 1.1199072591125092 0.005104875072646483
8.492723761343633 1.1212763166989894 0.005814052081380752
8.518847290676302 1.1474542783792767 0.0058553799976176065
8.544944870122745 1.0920803245220012 0.005648730652907432
8.571016420185213 1.1214107420576762 0.005437993396358134
8.597061861445239 1.106257981696367 0.005246924280325484
8.623081114563892 1.1416324914536324 0.0060676334824313165
8.649074100282016 1.092550360540909 0.004910726089822419
8.675040739420469 1.1020219276915708 0.006464086293612331
8.700980952880363 1.0965594826725562 0.005791952451362979
8.72689466164331 1.1037725428476388 0.005465084535151364
8.752781786771662 1.0631731690539128 0.006119530937209696
8.77864224940874 1.087755069722961 0.005899377766401537
8.804475970779098 1.0784891610983796 0.005674198711506449
8.830282872188732 1.0965445130944884 0.005227496032697739
8.856062875025353 1.0469547960354817 0.005897614852891137
8.881815900758594 1.0708993129938458 0.0061430045168945424
8.907541870940278 1.05502629378009 0.00517548199449667
8.933240707204636 1.08035086955369 0.0058579562725708184
8.958912331268557 1.0162344577431943 0.004951772002676032
8.984556664931821 1.0498983903983115 0.005363218778235848
9.010173630077338 1.0404786181468029 0.005330939822128638
9.035763148671393 1.0527416031910914 0.005915126488477624
9.061325142763875 1.0063849251137746 0.005670214179639549
9.086859534488513 1.034032315080967 0.005145734761925629
9.112366246063127 1.0089780249963276 0.005612533884027811
9.137845199789844 1.0282649549784326 0.005398759559228192
9.163296318055357 0.9835758050681165 0.005172567294485846
9.188719523331145 0.9836204552209944 0.005795143566476647
9.214114738173711 0.9858983310486731 0.005025571453544937
9.239481885224837 1.0075560265281291 0.005955737110541697
9.26482088721178 0.9351724163701705 0.005778513553139175
9.290131666947556 0.9765414282693824 0.006081829666638663
9.315414147331138 0.9575620237648735 0.005223021133134412
9.340668251347706 0.9849621294345098 0.00506278088887879
9.365893902068876 0.9232705886424821 0.004993673760344197
9.391091022652944 0.9496916475429588 0.00550747492122617
9.41625953634511 0.9342618450029422 0.005560587178046703
9.44139936647772 0.9550302279948963 0.00529853287401388
9.466510436470488 0.9025809759274135 0.005189352564019717
9.491592669830741 0.9209594558105454 0.0049528598601336574
9.516645990153643 0.9224721858616448 0.005823824019983652
9.541670321122442 0.9327338736981072 0.00592484073887309
9.566665586508682 0.8851740750067617 0.005344445218154962
9.59163171017245 0.9111121779927943 0.005992998450967543
9.616568616062604 0.9073453127181087 0.005007212649606267
9.641476228217 0.9285361079511906 0.0051764856033461775
9.666354470762741 0.8716235169847084 0.005430795165988712
9.691203267916379 0.8950632813947121 0.005035312842939608
9.716022543984169 0.8971521649049836 0.005249985108425089
9.74081222336229 0.9226815806210328 0.00531781006370842
9.765572230537089 0.8742838056414771 0.005501330977880486
9.790302490085278 0.8998659176069217 0.005124715407030433
9.815002926674204 0.890983831860049 0.00594060393059946
9.839673465062052 0.9215656146939396 0.0058061301233283315
9.864314030098086 0.8696374104439186 0.006158159111531525
9.888924546722865 0.8924337809252576 0.005045044841753259
9.913504939968497 0.8907365879904716 0.00554709024583702
9.938055134958834 0.9123329164371101 0.005531043165646154
9.96257505690973 0.8754328429188387 0.004523622579790563
9.987064631129243 0.898317756291343 0.006072072989748268
10.011523783017884 0.8943260563770253 0.005656508270382435
10.035952438068845 0.922860021590702 0.0049026525428579335
10.060350521868195 0.883795954028274 0.005552706244852017
10.084717960095142 0.9088178089373452 0.0048256595064193495
10.109054678522245 0.8962081456432435 0.005355183249327255
10.133360603015639 0.9278068997017316 0.005735473932990592
10.157635659535261 0.885249834883067 0.005443639217204463
10.181879774135082 0.9093745773507191 0.00508682772015135
10.20609287296332 0.9124250265659287 0.005184602123636956
10.230274882262682 0.9311226163896871 0.006150911413112466
10.25442572837057 0.887221306481802 0.005660967567039354
10.278545337719319 0.9251641704946213 0.004946072292755371
10.30263363683642 0.9202329813699649 0.006044634614645901
10.32669055234473 0.9362887182603421 0.005671939804868681
10.350716010962715 0.9072730222097003 0.005122211243115241
10.374709939504665 0.9304303648505046 0.0053260695822225455
10.398672264880904 0.9262594856636476 0.0052699647368534795
10.422602914098041 0.9558246537248531 0.004930241417958924
10.446501814259168 0.9155660460772655 0.0056723163230935035
10.470368892564085 0.9370309353834151 0.005398138344319288
10.494204076309542 0.9409335727555054 0.004920164227425205
10.518007292889422 0.9638725304580702 0.005709913218385251
10.54177846979501 0.9169295003380691 0.005644230079537517
10.565517534615175 0.9552063607654814 0.005556600384656894
10.58922441503661 0.9500350446500845 0.006110676758180051
10.612899038844043 0.9772035395781192 0.005340153058730086
10.636541333920464 0.9361258137286117 0.0052460465256135656
10.660151228247347 0.9601531177855939 0.006007829077309757
10.683728649904856 0.9556339601098865 0.004979138149621252
10.707273527072076 0.9883200427187276 0.005274202346155194
10.730785788027227 0.9488009062438452 0.006049971313749309
10.754265361147887 0.9847762645178609 0.005758467499950878
10.7777121749112 0.9782705774959665 0.005242188986999473
10.801126157894108 1.00372805589445 0.005926522113694186
10.82450723877356 0.9669551635849111 0.005735830352309842
10.847855346326728 0.9989739763740745 0.005442837017563746
10.871170409431222 0.9912340530069869 0.005479555117736547
10.894452357065324 1.0303331199244412 0.0054415851088267676
10.91770111830818 0.9813914613200645 0.005942388197711515
10.94091662234003 1.0208531198073503 0.005384526932592916
10.964098798442425 1.0100882628353813 0.005217945317569639
10.987247575998436 1.0426080173695127 0.006347180735877011
11.01036288449287 0.9995581965851935 0.004896116529835531
11.033444653512493 1.0383261361105056 0.00471813940203767
11.056492812746226 1.0288891644601543 0.005696725779938268
11.079507291985388 1.0557644520030978 0.004983191253466522
11.102488021123875 1.0228408861749896 0.005378615691444627
11.12543493015841 1.0384221033980876 0.005965563567722009
11.148347949188722 1.0561990966553967 0.00546593186504206
11.171227008417782 1.0799925607654235 0.0055182914810124805
11.194072038152008 1.036774250275401 0.0061162057357039236
11.216882968801478 1.0759970460538564 0.006312273364963471
11.239659730880145 1.0725451423344576 0.005838615781166628
11.262402255006034 1.102253090886176 0.0048767030054036225
11.28511047190148 1.049225672091064 0.0047854700001191235
11.307784312393313 1.089841607556937 0.005909837184907134
11.330423707413079 1.0840776741761744 0.004711424234496685
11.35302858799726 1.1176186620554458 0.005985090055500432
11.375598885287467 1.0712232724793902 0.005736242782002488
11.398134530530662 1.1050149966430882 0.005691099007334087
11.420635455079358 1.0988021700557193 0.005705235549784313
11.44310159039184 1.123301964486826 0.005829349858957855
11.465532868032364 1.088739086950895 0.005232281949849521
11.487929219671363 1.1168483544753312 0.0053654290714948314
11.510290577085671 1.1063093368976882 0.005587538742989796
11.532616872158716 1.1434827700297934 0.005116451691746719
11.554908036880724 1.1035400513741151 0.005007660050660122
11.57716400334895 1.1138563733643163 0.005736141167353797
11.599384703767855 1.1228013160626071 0.005025321142402848
11.621570070449335 1.1447158501714447 0.005324257748960502
11.643720035812915 1.1144238937366728 0.00529985799542598
11.665834532385952 1.1343107327699518 0.006098863725426324
11.687913492803869 1.1175072921055977 0.004997369405711268
11.709956849810311 1.1478341565516503 0.005669814885947539
11.731964536257397 1.1091596114902293 0.005274204336005078
11.75393648510589 1.131688396042324 0.0048898365318294544
11.775872629425429 1.1176185197010313 0.005170699363474524
11.79777290239471 1.1352865862461743 0.0062962599080838835
11.819637237301713 1.1044172226032405 0.004735982032747717
11.84146556754387 1.1238658609748609 0.005494769840395152
11.863257826628308 1.1203904233710238 0.004872904905317343
11.885013948172023 1.1409847818782002 0.006278506533746798
11.906733865902106 1.0865660282154308 0.005100777566510564
11.928417513655907 1.1147885950144418 0.005371028122697616
11.95006482538128 1.1040754550415792 0.005034713687358532
11.971675735136762 1.1378830257000399 0.0054072306223683355
11.99325017709177 1.0692321995370175 0.005715004216682671
12.014788085526813 1.0929601350449756 0.006961000975838926
12.03628939483369 1.093106478221882 0.005217520094497897
12.057754039515679 1.116566940369074 0.00529797658895409
12.079181954187758 1.0570721909578817 0.0067760492707928
12.100573073576772 1.087419890890181 0.004670029823444201
12.121927332521665 1.0766167496043748 0.004989048324222709
12.143244665973667 1.1005025215386564 0.006118981638533483
12.164525008996476 1.0509055598242487 0.005112160394523814
12.185768296766485 1.06820926685623 0.005295734611478302
12.206974464572944 1.0665898547703383 0.005166555722897976
12.228143447818196 1.093778984561903 0.005377608430622712
12.249275182017847 1.0288469650038956 0.004595888229553332
12.270369602800967 1.0498860146381948 0.005363575566843942
12.291426645910295 1.0392251049413639 0.005382588899043472
12.31244624720242 1.062702006325618 0.005654980809909988
12.333428342647995 1.0177575047358276 0.006239648525396767
12.35437286833192 1.0373956600539782 0.0052031815352866296
12.375279760453536 1.0136065354976536 0.005218542900919519
12.396148955326824 1.0508828969597594 0.005694932323775646
12.416980389380594 1.005167959214964 0.004840768964684616
12.437773999158692 1.0116867039796298 0.005459196293922538
12.458529721320168 1.0195770249975156 0.0050972945527027625
12.479247492639503 1.0186544660880985 0.005045668975574975
12.499927250006763 0.9884409572614756 0.005790072510246421
12.520568930427823 1.0131254996902503 0.0048091911500235465
12.541172471024549 0.9991375073826475 0.00551286952776154
12.561737809034982 1.013726575179774 0.005438060201868741
12.582264881813531 0.9613111785705618 0.00577880991951242
12.602753626831179 0.9879804804014923 0.0058666741016317045
12.623203981675651 0.9735059612472106 0.005426381050826647
12.643615884051618 0.993946784874543 0.00588527960224761
12.663989271780892 0.9572559310340146 0.0050620644605246625
12.684324082802593 0.976247108120587 0.005623137205011232
12.704620255173369 0.9630901037188264 0.005864009800021958
12.72487772706755 0.9870881217241516 0.006099361748300378
12.745096436777366 0.9317544980509154 0.005196016206178738
12.765276322713124 0.9650570765062156 0.004946722858675109
12.785417323403392 0.9518184108586668 0.005138588086411061
12.805519377495184 0.9713776209878455 0.004969405483430827
12.825582423754163 0.9360739180125961 0.005194487678816856
12.845606401064808 0.9457409114275775 0.00505128371965563
12.86559124843061 0.9487074241844172 0.0048151346441885675
12.885536904974257 0.9768278417951385 0.005796563528636989
12.905443309937823 0.9340450896885956 0.005646935269388252
12.925310402682946 0.9572326049985328 0.005813872908243273
12.945138122691018 0.9353305320927165 0.0051805687696948495
12.96492640956336 0.9511838634716645 0.005898068636970378
12.984675203021425 0.919541917470389 0.0052059322108326915
13.004384442906957 0.9415300101331197 0.004643735518322682
13.024054069182194 0.9305613693045565 0.006452866522444352
13.043684021930046 0.9405997080557558 0.005170992531745377
13.063274241354272 0.9138708559009505 0.004788136675718528
13.082824667779665 0.9287195170020818 0.004495072494583157
13.10233524165224 0.9246591749013976 0.0055289505340390495
13.121805903539398 0.9303671877822295 0.0050647092623941365
13.141236594130127 0.9109982610902257 0.004838871483062792
13.160627254235182 0.9246335616818672 0.005660574142384404
13.17997782478724 0.916538716047568 0.004753914960361029
13.199288246841117 0.941890187806146 0.0052768710980326
13.21855846157391 0.9084809261635284 0.004951045216606388
13.237788410285201 0.9139435811888934 0.005085913711426726
13.256978034397244 0.9220183405742887 0.005661384658635229
13.276127275455103 0.9470293515481971 0.005227743323157441
13.295236075126875 0.9096455962136621 0.005787090060293632
13.31430437520384 0.9241839855892213 0.004628715541311706
13.333332117600651 0.9132311758551415 0.005303088285148606
13.352319244355504 0.940134744877307 0.005121854038958974
13.37126569763032 0.8945634596150839 0.005429068770888051
13.390171419710914 0.9214816204333127 0.0044148834719505165
13.409036353007176 0.91371691503904 0.0057122771599101545
13.427860440053252 0.9406786081765636 0.0049869158269801594
13.446643623507702 0.889181477302802 0.005031363584953462
13.4653858461537 0.9179014033883803 0.005219665238727745
13.484087050899184 0.9140478300029902 0.004747956478681313
13.502747180777032 0.9400042175660265 0.005757533465713895
13.521366178945263 0.8959669116713276 0.0055366592219718075
13.539943988687176 0.918035108122637 0.004786361533050372
13.558480553411538 0.9092591864828238 0.005124173622069391
13.576975816652762 0.9367133592541195 0.005221950111570315
13.595429722071064 0.8930266406235807 0.006127450882943631
13.613842213452653 0.9178611121156346 0.004553934182057298
13.632213234709884 0.9161982981860578 0.0048080166937207415
13.65054272988144 0.9486719168593359 0.00564239962256966
13.668830643132504 0.8942274243132357 0.0048933266542322785
13.687076918754912 0.9425425746291606 0.006025123010274388
13.705281501167354 0.9209231930809594 0.005470062084591049
13.723444334915508 0.946347959245656 0.005415101863347332
13.741565364672237 0.9005273837945208 0.0048945627143937
13.759644535237738 0.9250804979575772 0.005480656999212469
13.777681791539726 0.9292101584449598 0.005069152379965207
13.795677078633585 0.9615436753456735 0.004933812310139245
13.813630341702556 0.9116428137109454 0.005092155369592556
13.831541526057881 0.9393418876391443 0.0054822191275240234
13.849410577138988 0.9319369970879722 0.0052047014779278405
13.867237440513648 0.9602302808980867 0.005020090477763922
13.885022061878145 0.9107474067163187 0.004662304376725802
13.902764387057436 0.9383838024684932 0.005046838392862896
13.920464362005323 0.9375238402610776 0.004999978308942877
13.938121932804615 0.9697629771316596 0.005684092190396768
13.955737045667282 0.9186622703384235 0.005152209671602148
13.973309646934643 0.9411353853337789 0.005566089958861417
13.990839683077503 0.9467964898739905 0.004960998871830485
14.00832710069633 0.9795678068023558 0.004678769966160456
14.025771846521424 0.9260078532943175 0.007292247244809636
14.043173867413056 0.9623240213203749 0.005509038648120923
14.060533110361657 0.9533642183968625 0.00483749283090567
14.077849522487965 0.9830699097890498 0.005315000696075589
14.095123051043176 0.9349933372008621 0.0054734988629752575
14.11235364340914 0.9682780233635434 0.0051618461549916535
14.12954124709847 0.958345988996703 0.005011484601097508
14.146685809754752 0.9938503091472503 0.005201391502883361
14.163787279152679 0.9367134422858242 0.004949088663431656
14.1808456031982 0.9769902684693873 0.00576662572245549
14.197860729928706 0.9705065041523017 0.00521702228192073
14.214832607513173 0.9896178230990164 0.0059701449071850946
14.231761184252314 0.9473827375819669 0.005431109697414971
14.24864640857875 0.9751606839791503 0.004693750585765558
14.265488229057162 0.9667646009161167 0.005367821046981309
14.28228659438444 0.9977912080422763 0.005018591046786126
14.299041453389849 0.967430002899157 0.005409831354665366
14.31575275503519 0.982898236460424 0.005919193988685372
14.332420448414934 0.9808862564495539 0.005028567145317126
14.349044482756398 1.0033557866430232 0.0052098426152374045
14.365624807419888 0.9553520865426492 0.008629529301432853
14.38216137189886 0.9879498898435277 0.006217942775283096
14.398654125820078 0.9782774453672646 0.0053700057029919795
14.415103018943746 1.019529238022191 0.006250314551847288
14.431508001163687 0.9497658645205956 0.005014109248030262
14.447869022507476 0.9918507407931992 0.005497349259477577
14.464186033136604 0.9842080275038955 0.006702547101024624
14.480458983346633 1.0156077824417606 0.004909995363058406
14.49668782356733 0.959436603991201 0.005816878033297097
14.512872504362832 1.0007774592370415 0.005065678002146196
14.529012976431796 0.9842464537461493 0.00521666119555275
14.54510919060755 1.0210497632748556 0.0052441792886904325
14.561161097858227 0.9589964757233426 0.006303327271694002
14.577168649286936 0.9955219756685972 0.005266508878333499
14.5931317961319 0.9936601115910767 0.005434101267367187
14.609050489766608 1.0247950849924012 0.005853241299020699
14.62492468169995 0.9727912562261015 0.005380628623019241
14.64075432357639 0.9895906712137278 0.005399329220414882
14.656539367176096 0.9947596902965335 0.005229661101846483
14.672279764415086 1.0262304557631 0.005775788535127948
14.687975467345376 0.9566669766204507 0.005742064193159902
14.703626428155138 1.0110842099367705 0.005028311464804509
14.71923259916883 0.9968961233183001 0.006872057226971677
14.734793932847346 1.0252579386049046 0.005247020848303102
14.750310381788168 0.966047813509981 0.005263340858478622
14.765781898725502 1.0123694753833778 0.00479343291186046
14.78120843653042 0.9955904387044298 0.005196680711958966
14.796589948211016 1.0235727083742845 0.005386205637244987
14.811926386912539 0.9829451125269815 0.0050226762691881295
14.82721770591753 1.002189184775687 0.005199803966440303
14.842463858645988 1.003740281551039 0.005566801832466698
14.857664798655485 1.0271098451426386 0.007196081221584908
14.872820479641318 0.9637905546083831 0.005682821707171739
14.887930855436663 1.0082023497655315 0.005210985448899848
14.90299588001268 0.9989896311829843 0.006438140457816255
14.918015507478708 1.0288063089317159 0.005498243326141444
14.932989692082344 0.9767758051270318 0.005163483194762031
14.947918388209633 0.992720857790402 0.005555839751221234
14.962801550385175 1.0011648046911157 0.005508544906920156
14.977639133272271 1.038865388463991 0.005170752327087868
14.992431091673081 0.9675399279311735 0.005173759359851511
15.00717738052873 1.015590005249125 0.0051832074707757305
15.02187795491946 1.0039418354627399 0.005210940276102441
15.036532770064781 1.0240717850091248 0.0055062573807874125
15.051141781323578 0.9836026532008486 0.004244184129826247
15.065704944194271 1.0133257045279407 0.006293078944380832
15.080222214314938 0.9925764228209152 0.0047313332843159014
15.094693547463462 1.0251594817975196 0.004891690847409174
15.109118899557647 0.9730546336900452 0.005328682915028561
15.123498226655371 1.0001140581561336 0.005142586814640383
15.137831484954711 0.9892294264705458 0.005250459061565039
15.152118630794073 1.0058280656876235 0.005492762427746587
15.16635962065234 0.9677863697696921 0.0056343771666082084
15.180554411148979 0.9907006754630948 0.005340983398487612
15.194702959044202 0.9821464900502088 0.005243992509780864
15.208805221239073 1.0097572230283536 0.005000791239388172
15.22286115477566 0.9713004457822537 0.005604578374859846
15.236870716837153 0.9878821585411215 0.005569614808661868
15.250833864747994 0.9929258244797211 0.005224402919949722
15.264750555974013 1.0180649743581376 0.004861258932876696
15.278620748122554 0.9857897282020853 0.005177403716948806
